Repository: effortV/polysage

# HDU×恒诺 - 包装膜（AI4S）—— 包装膜配方 AI 降本平台（PolySage）

一个能自己跑完 **查资料 → 搞懂现配方 → 找替代料 → 出降本配方 → 给实验意见 → 数据回灌建模 → 扫描全部可行配方 → 推荐下一轮** 的智能体流水线。
LLM 用硅基流动（SiliconFlow）上的 `deepseek-ai/DeepSeek-V4-Pro`，每个结论都带出处（DOI / URL / 文件），价格分“网查参考价 / 甲方实价”两档。

仓库：https://github.com/effortV/polysage

## 0 部署

### 0.1 本机作为临时服务器（当前方式）

Streamlit Community Cloud 的磁盘不持久（重新部署 / 休眠唤醒后 `data/`、`knowledge/` 里新写的内容会丢），
所以正式数据放在本机：本机常驻运行，同一局域网的人用 `http://<本机IP>:8511` 访问。

```powershell
cd "D:\桌面\membrane for Packaging\claude"
powershell -ExecutionPolicy Bypass -File .\install_service.ps1     # 注册计划任务并立即启动
```

- `serve.ps1`：服务器模式（绑定 0.0.0.0:8511、关闭热重载、崩溃 5 s 自动拉起），日志在 `data/server.log`。
- `install_service.ps1`：注册两个计划任务——`PolySage-Server`（登录后自动常驻）、`PolySage-Backup`（每天 02:30 备份）；
  `-Remove` 卸载。以当前用户运行，不需要管理员。
- `backup.ps1`：把数据库（一致快照）、`data/`、`knowledge/`、`.env`、`.streamlit/secrets.toml` 打成 `backups/polysage-日期.zip`，保留 14 份。
- 让局域网能访问，需要在**管理员** PowerShell 放行端口，并关掉睡眠：

```powershell
netsh advfirewall firewall add rule name="PolySage 8511" dir=in action=allow protocol=TCP localport=8511
powercfg /change standby-timeout-ac 0
powercfg /change hibernate-timeout-ac 0
```

- 停止 / 重启：任务计划程序里结束 `PolySage-Server`，或 `Stop-ScheduledTask -TaskName PolySage-Server` 后 `Start-ScheduledTask -TaskName PolySage-Server`。
- 改了代码后需要重启服务才生效（服务器模式不热重载）。

**迁移到正式服务器**：在新机器上克隆仓库、建 `.venv` 装依赖，把最新一份 `backups/polysage-*.zip` 解压到项目根目录
（覆盖 `data/`、`knowledge/`、`.env`、`.streamlit/`），再按上面方式启动即可；数据库是单文件 SQLite，没有别的状态。

### 0.2 Streamlit Community Cloud（仅演示）

1. 用 GitHub 账号登录 https://share.streamlit.io ，授权 Streamlit 读取仓库。
2. New app → Repository `effortV/polysage`，Branch `master`，Main file `streamlit_app.py`；Advanced settings 里 Python 选 3.12 或 3.13。
3. Advanced settings → Secrets：粘贴本地 `.streamlit/secrets.toml` 的内容（由 `.env` 生成，键名一致；该文件不入库）。
4. Deploy。首次构建约 3～5 分钟。云端磁盘不持久：`data/`、`knowledge/` 随重新部署重置，只适合演示。

## 1 安装与启动

```powershell
cd "D:\桌面\membrane for Packaging\claude"
python -m venv .venv
.\.venv\Scripts\python.exe -m pip install -r requirements.txt
Copy-Item .env.example .env      # 已有 .env 则跳过；填 SILICONFLOW_API_KEY
.\run.ps1                        # 浏览器打开 http://localhost:8511
```

也可以直接用 Anaconda 自带的 Python 跑（已验证 Streamlit 1.45 与 1.63 都能用）：

```powershell
pip install -r requirements.txt
streamlit run streamlit_app.py
```

命令行方式（不开界面）：

```powershell
$env:PYTHONUTF8="1"
.\.venv\Scripts\python.exe -m polysage.pipeline run            # 发现阶段 ①～⑥
.\.venv\Scripts\python.exe -m polysage.pipeline status
.\.venv\Scripts\python.exe -m polysage.pipeline learn           # ⑦ 回灌建模（数据放 knowledge/06_实验数据/data.csv）
.\.venv\Scripts\python.exe -m polysage.pipeline scan            # ⑧ 扫描推荐
.\.venv\Scripts\python.exe -m polysage.pipeline review --round 1
```

测试（离线，假 LLM + 假检索源）：`.\.venv\Scripts\python.exe -m pytest -q`

## 2 推荐智能体（V3 主入口）

### 对话出方案（推荐用法）

“智能体”页第一个标签，或“对话”页新建“★ 膜方智能体”会话。直接用自然语言：

- 报材料与价格：`供应商 A 报了国产 7042，密度 0.918，熔点 122，MFR 2.0，到厂价 8300，2026-09-16 报价` → 自动 `register_material`（同类料复用已有代码，如 7042→LLC）→ 价格进价格卡并联动重算。
- 要方案：`请出降本方案` → `recommend_schemes` → 表格：排名 / 配方 / 成本(口径) / 降本 / 五项方向 / 过关把握 / 风险 + 首轮建议。
- 改价格：`7042 涨到 9200 了，重新出一下` → `add_price` 联动 → 重新出方案并对比涨价前后。
- 追问：`第 1 名的透明度为什么是 ≈？依据？` → `explain_scheme` + 知识库检索；`价格变了哪些方案受影响？` → `price_report`。
- 筛替代品：`有什么料可以替代现用 LLDPE？` → `screen_materials`（密度 / 熔点 / MFR 窗口 + 价格）。

DeepSeek 的函数调用参数用 `additionalProperties` 明确类型（否则 SiliconFlow 会返回空对象）；同一轮里同一工具有调用上限，到上限强制作答。

### base（现用膜实测）与两条数据通道

- base 只有 4 个数：拉伸强度、撕裂强度、穿刺力、热封强度（不分 MD/TD；透明度按目视判，不进 base）。“实验与模型 → base 现用膜”表单录入，或对话里直接报数（`set_base`）。
  存 `00_项目/base.yaml`，自动派生过关线（≥ base×0.95 且 ≥ base−1SD；无 SD 时只用 0.95）。有 base 后智能体、模型判定、报告都按它判过关。
  数据表主指标列：`tensile / tear / puncture / seal`（若只填了 MD/TD 明细列会自动取平均折算）。
- 约束页（原料与配方 → 约束）是可视化编辑：现配方比例、分组规则区间图（横条 = 允许区间，圆点 = 现配方值）与可编辑表、单组分范围、成本上限（自动跟随价格或手动）。
- 数据回灌两条通道（同一格式，多一列 `source`）：**推荐方案试验**（选方案编号上传，自动关联，用于预测 vs 实测复盘）与 **自主实验**；
  “方案试验包”按方案生成称料单 + 预填配方的数据表模板。样品 ≥ 15 组可一键建模。

### 对话模型切换

“设置”页可在 SiliconFlow（DeepSeek-V4-Pro）与 ZJU（`https://api.zjumembrane.cn/v1`，`zju-qwen`）之间切换（`.env` 的 `LLM_PROFILE`）；向量/重排固定用 SiliconFlow bge-m3。

### 表单 / 命令行出方案

界面“智能体 → 表单出方案”页 / 命令行 `python -m polysage.recommend`：

- 输入：目标膜（任务书）+ 可用材料清单（物性 + 价格，可勾选/新增/改价或上传 JSON）+ 约束。
- 过程：替代品窗口筛选（以现用 LLDPE 的密度 / 熔点 / MFR 为基准）→ 约束内生成候选（含配方库）→ 按价格卡算成本 →
  LLM 用材料卡/文献卡做五项定性评估 →（有实验模型时）预测 P(过关) → 按“降本额 × 过关把握”排序 → 首轮试验建议。
- 输出：`05_配方库/智能体方案_<时间>.xlsx`（方案 / 替代品筛选 / 价格口径 / 首轮试验建议）+ JSON + `04_价格卡/询价清单.xlsx`。
- 价格联动：任何价格登记（界面、`recommend price`、回填、每周自动网查）→ 全部方案成本重算 → 重排 → `04_价格卡/价格变动报告.md`（成本变动 ≥ 100 元/吨或排名变动 ≥ 3 位会标记）。
- 价格基准：现用 LLDPE 12,000、再生料 8,000（甲方口述）；国产 C4 LLDPE（LLC）8,400 等为假设参考价；成本上限 = 现配方按当前价格卡的成本（自动跟随）。

```powershell
.\.venv\Scripts\python.exe -m polysage.recommend example > input.json   # 示例输入
.\.venv\Scripts\python.exe -m polysage.recommend run input.json         # 出方案
.\.venv\Scripts\python.exe -m polysage.recommend screen --ref LL        # 替代品筛选
.\.venv\Scripts\python.exe -m polysage.recommend price LLC 8200 --type actual --source "供应商A 2026-09-16"
```

File: docs/材料成本优化与智能体方案-V3.md
# 包装膜材料成本优化与智能体系统方案（V3）

日期：2026-09-16　　适用：内部执行版

## 0 现状与目标（统一口径）

- 现用配方：LLDPE 60% + LDPE / HDPE / 再生一级料 40%。**LLDPE 约 12,000 元/吨，是成本大头**（60% 用量 ≈ 每吨配方 7,200 元）；再生料约 8,000 元/吨。
- 红线：拉伸、撕裂、穿刺、热封、透明度五项均不低于现用膜（base）。
- 目标分两层：
  1. 材料层：找到能替代现用 LLDPE / HDPE、性能相近、价格更低的材料，并确定再生料可加到多少。
  2. 系统层：建成智能体，输入材料信息（性能参数 + 价格）就能自动给出最优材料组合方案，价格变了方案自动更新。
- **当前重心：把智能体需要的数据基础做扎实**（材料库、再生料数据、价格表、性能基线、证据），再进入实验验证。

## 1 三条降本路线与验证方法

### 1.1 提高再生料比例

- 做法：固定其他组分，再生料按阶梯 15% → 25% → 35% → 45% 试；每档配 PPA + 抗氧剂母料 1%，整轮用同一批再生料并留样。
- 要采的数据：再生料来源（工业膜回料 / 消费后料）、等级、MFR、密度、灰分、凝胶数、气味、批次差异；每档的五项实测。
- 判据：五项 ≥ base；出现晶点、雾度上升、热封下降的那一档即为上限。
- 预期：每提高 10 个点再生料（替代 LLDPE），原料成本约降 400 元/吨（按 12,000 − 8,000 计）。

### 1.2 筛选 LLDPE / HDPE 替代品

按"性能相近、价格更低"用性能窗口筛，不凭印象：

| 筛选维度 | 现用 LLDPE 的窗口（待用实测校正） | 说明 |
|---|---|---|
| 密度 | 0.915～0.925 g/cm³ | 决定挺度、透明、热封 |
| 熔点 / Vicat | 118～126 ℃ | 决定热封温度与耐热 |
| MFR（190/2.16） | 0.5～3 g/10min | 吹膜可加工窗口 |
| 共聚单体 | C4 / C6 / C8 | C6/C8 韧性更高，可减量 |
| 落镖 / 穿刺 | ≥ 现用牌号 TDS 值 | 韧性来源 |
| 价格 | < 12,000（目标 ≤ 10,000） | 含税到厂 |

候选池（按"替代什么"分组）：

1. **同类更便宜的 LLDPE**：国产 C4（7042 类，市价通常远低于 12,000）、国产 C6、副牌 / 宽规格料（比正牌低 10%～30%）。
2. **高效韧性树脂低比例替代**：茂金属 LLDPE（C6/C8）、POE——单价高但用量少，用 10～15% 顶替 25～30 个点的现用料。
3. **HDPE 的替代或去除**：MDPE、直接去掉 HDPE（透明产品里 HDPE 拖累撕裂与雾度）。
4. **再生线性料**（工业膜回料）：补韧性且便宜，须无 PIB。
5. **LDPE 部分替代**：再生高压料替换新料 LDPE。

流程：TDS 参数入库 → 窗口过滤 → 价格排序 → 文献/专利证据核对（对五项性能的影响方向）→ 向供应商要样料与报价 → 小试。

### 1.3 组合方案

再生料 + 替代树脂 + 助剂的组合由智能体在约束内生成（合计 100%、LDPE 类 ≥ 35% 稳泡、HDPE ≤ 5% 等），按成本排序、按证据给定性预期，输出 Top 20 与首轮试验清单。

## 2 智能体所需的数据基础（当前重心）

### 2.1 材料数据库（每种牌号一条，字段固定）

| 字段组 | 字段 | 来源与要求 |
|---|---|---|
| 标识 | 代码、类别、名称、牌号、生产商、供应商 | — |
| 物性 | 密度、MFR、熔点 / Vicat、共聚单体、分子量分布（宽/窄）、是否再生 | 供应商 TDS，标出处链接 |
| 膜性能（TDS 典型值） | 落镖、拉伸 MD/TD、撕裂 MD/TD、雾度、光泽、热封起始温度 | TDS；缺失写"待测" |
| 加工 | 推荐加工温度、吹膜适用性、是否需 PPA | TDS / 应用指南 |
| 对五项性能的影响 | 方向 + 幅度等级 + 依据（文献 / 专利 / TDS / 经验） | 每条带 [S#] 出处 |
| 用量 | 典型用量范围、上限原因 | 文献 / 经验 |
| 价格 | 估计价（来源、日期、口径）、实价（供应商、起订量、报价日期） | 两档分列 |
| 风险 | 货源、批次、加工、气味、法规 | — |

验收：首版 ≥ 40 个牌号（其中现用 4 种必须齐全）、每条物性有 TDS 出处、每条价格有日期与来源。

### 2.2 数据来源与采集方式

| 来源 | 内容 | 方式 |
|---|---|---|
| 供应商 TDS / 产品页 | 物性、典型膜性能、加工建议 | 网页搜索抓取 + 手动上传 PDF |
| 学术文献（OpenAlex / Crossref / Scopus） | 共混机理、再生料影响、茂金属减量、工艺影响 | 自动检索 → LLM 判相关 → 文献卡 |
| 专利（Google Patents） | 配方范围、声称效果、规避点 | 自动抓全文 → 专利卡 |
| 中文文献（CNKI / 万方） | 工程实践、配方比例 | 手动下载上传（无开放接口） |
| 价格网站（生意社 / 卓创 / 隆众）+ 供应商报价 | 参考价与实价 | 自动抽取（标日期）+ 采购回填 |
| 甲方 | 现用牌号、实际进价、现用膜实测 base | 询价清单 + base 测试表 |

规则：可信度 实验 > TDS > 期刊 > 专利 > 行业网 > 论坛；数值只能来自 TDS / 文献 / 实价，模型只给方向。

### 2.3 再生料专项数据

- 供应商清单（≥ 3 家）、等级（一级透明 / 二级 / 线性回料 / PCR）、来源膜种、价格、起订量。
- 进厂快检项：MFR、密度、灰分、水分、DSC 杂质峰（PP/PA/PET）、凝胶数；每批一条记录。
- 目的：让"再生料比例上限"与"批次波动"成为可量化的输入，而不是经验。

### 2.4 价格表与联动机制

- 价格表两档：估计价（网查，带来源与日期）/ 实价（采购回填）；成本计算优先用实价。
- 更新频率：估计价每周自动刷新一次；实价随询价回填。
- 联动：价格变动 → 全部配方成本重算 → Top 20 重排 → 标出排名变化 > 3 位或成本变动 > 100 元/吨的方案。
- 现用 LLDPE 12,000、再生料 8,000 先作为"甲方口述价"录入；LDPE / HDPE 的实价待补。

### 2.5 性能基线与判据

- base = 现用膜五项实测均值 ± SD（现用膜 2 卷、同批），另测厚度、落镖、热封窗口。
- 过关：力学 / 热封 ≥ base × 0.95 且 ≥ base − 1SD；雾度 ≤ base + 1；透光率 ≥ base − 1%。
- 没有 base 之前，智能体只能出"定性预期"，不能判过关——这是数据基础里最先要补的一项。

### 2.6 数据基础阶段的交付物

材料数据库 V1（xlsx + 系统内）、再生料数据表、价格表 V1、来源清单、文献卡 / 专利卡 / 材料卡、现配方机理报告、base 测试方案与数据表模板。

## 3 智能体系统设计

### 3.1 输入 / 输出

- 输入：① 目标膜（产品、膜厚、透明 / 非透明、单层 / 三层、五项要求或 base）；② 可用材料清单（含物性与价格，可随时增删）；③ 约束（配方边界、成本上限、替代意愿）。
- 输出：按成本排序的材料组合方案，每条含：各组分比例、成本（估 / 实口径）、五项定性预期与依据、风险与观察点、建议试验顺序；价格更新后自动重排。

### 3.2 推荐逻辑（两阶段）

- 无实验数据时（知识驱动）：材料窗口筛选 → 约束内生成候选 → 按价格表算成本 → 用材料卡 / 文献卡做定性五项评估 → 按"降本额 × 过关把握"排序 → Top 20 + 首轮试验清单（覆盖不同思路，兼顾建模补点）。
- 有实验数据后（数据驱动）：每项性能单独建模（Scheffé / 梯度提升 / 高斯过程，留一交叉验证）→ 扫描候选空间（配方库 + 约束内随机 2000 个）→ P(五项过关) ≥ 0.8 下取成本最低 → 利用型 + 探索型推荐 → 知识库复核化学合理性 → 下一轮实验 → 回灌。
- 停止条件：连续两轮最优过关方案成本改善 < 50 元/吨。

### 3.3 价格联动

价格表是唯一成本来源；任何价格变更（手工登记、询价回填、每周自动抓取）都触发：成本重算 → 排名更新 → 变化提示。方案永远带"价格口径与日期"。

### 3.4 与实验的闭环

首轮：再生料阶梯 4 档 + 替代树脂代表方案 6～8 个 + D-最优补点 → 24～30 个配方；同机台同工艺；数据按统一表回灌；建模后扫描推荐；每轮 1～2 周。

## 4 与现有系统的对应关系

| 需求 | 现有模块 | 状态 |
|---|---|---|
| 材料数据库 + 价格两档 | 原料库、价格卡（`polysage/formulation/materials.py`） | 已建，需按 2.1 补熔点 / Vicat / 膜性能典型值字段 |
| 文献 / 专利 / TDS / 价格采集，带出处 | 流水线 ①③ | 已建并实测 |
| 现配方机理分析 | 流水线 ② | 已建 |
| 替代品窗口筛选 | — | **需新增**：按密度 / 熔点 / MFR / 价格窗口检索的筛选器 |
| 组合方案生成、成本、定性评估、Top 20 | 流水线 ④ | 已建 |
| 价格联动重排 | 回填后手动重跑 ④ | **需新增**：价格变更自动触发 + 变化提示；每周自动抓价 |
| 首轮 DOE、数据表 | 流水线 ⑥ | 已建 |
| 建模、扫描推荐、复盘、收敛 | 流水线 ⑦⑧⑨ | 已建（合成数据验证） |
| 对话式询问与人工干预 | 六角色对话 | 已建 |

## 5 分阶段计划

| 周 | 内容 | 产出 |
|---|---|---|
| 第 1 周 | 录入现用 4 种材料真实牌号与价格；跑流水线 ①②③；材料库补字段；再生料供应商与快检项定稿 | 材料数据库 V1、机理报告、来源清单 |
| 第 2 周 | 替代品窗口筛选器上线；询价清单发采购；base 测试安排；价格表 V1 | 候选材料清单（带证据与价格）、询价清单、base 测试方案 |
| 第 3 周 | 实价回填 → Top 20 V2；价格联动上线；首轮试验清单 | 智能体 V1（知识驱动，价格联动）演示 |
| 第 4～6 周 | 首轮小试（再生料阶梯 + 替代方案 + 补点）与五项检测；数据回灌 | 首轮数据、模型 V1、第一轮推荐 |
| 第 7 周起 | 每轮 1～2 周迭代至收敛；中试；最终方案 | 过关配方、最终方案文件 |

## 6 需要你们 / 甲方提供的

1. 现用 LLDPE / LDPE / HDPE / 再生料的真实牌号与到厂价（LLDPE 12,000、再生 8,000 已知，其余待补）。
2. 产品信息：膜厚、透明 / 非透明、单层 / 三层。
3. 现用膜留样 2 卷，用于 base 测试；能做的检测项目清单。
4. 再生料现有供应商与是否有进厂检验。
5. CNKI / 万方能下载到的中文文献（上传即可入库）。

## 7 风险与对策

| 风险 | 对策 |
|---|---|
| 12,000 的 LLDPE 若是特殊牌号（如茂金属 / 进口），"替代"实际是降规格 | 先弄清现用牌号定位，窗口筛选以其 TDS 为基准，性能红线兜底 |
| 再生料批次波动污染数据 | 整轮同批次、留样、批次入表、进厂快检 |
| 网查价格与实价差距大 | 偏差 > 40% 不自动采用；实价优先；报价带日期 |
| 没有 base 就急着判过关 | 第 1～2 周内完成 base 测试；之前只出定性预期 |
| 文献 / 专利体系与本产品不同 | 只作先验与方向，不直接进训练集；过关以实测为准 |
