Repository: effortV/polysage

# HDU×恒诺 - 包装膜（AI4S）—— 包装膜配方 AI 降本平台（PolySage）

一个能自己跑完 **查资料 → 搞懂现配方 → 找替代料 → 出降本配方 → 给实验意见 → 数据回灌建模 → 扫描全部可行配方 → 推荐下一轮** 的智能体流水线。
LLM 用硅基流动（SiliconFlow）上的 `deepseek-ai/DeepSeek-V4-Pro`，每个结论都带出处（DOI / URL / 文件），价格分“网查参考价 / 甲方实价”两档。

仓库：https://github.com/effortV/polysage

## 0 部署

### 0.1 本机作为临时服务器（当前方式）

Streamlit Community Cloud 的磁盘不持久（重新部署 / 休眠唤醒后 `data/`、`knowledge/` 里新写的内容会丢），
所以正式数据放在本机：本机常驻运行，同一局域网的人用 `http://<本机IP>:8511` 访问。

```powershell
cd "D:\桌面\membrane for Packaging\claude"
powershell -ExecutionPolicy Bypass -File .\install_service.ps1     # 注册计划任务并立即启动
```

- `serve.ps1`：服务器模式（绑定 0.0.0.0:8511、关闭热重载、崩溃 5 s 自动拉起），日志在 `data/server.log`。
- `install_service.ps1`：注册两个计划任务——`PolySage-Server`（登录后自动常驻）、`PolySage-Backup`（每天 02:30 备份）；
  `-Remove` 卸载。以当前用户运行，不需要管理员。
- `backup.ps1`：把数据库（一致快照）、`data/`、`knowledge/`、`.env`、`.streamlit/secrets.toml` 打成 `backups/polysage-日期.zip`，保留 14 份。
- 让局域网能访问，需要在**管理员** PowerShell 放行端口，并关掉睡眠：

```powershell
netsh advfirewall firewall add rule name="PolySage 8511" dir=in action=allow protocol=TCP localport=8511
powercfg /change standby-timeout-ac 0
powercfg /change hibernate-timeout-ac 0
```

- 停止 / 重启：任务计划程序里结束 `PolySage-Server`，或 `Stop-ScheduledTask -TaskName PolySage-Server` 后 `Start-ScheduledTask -TaskName PolySage-Server`。
- 改了代码后需要重启服务才生效（服务器模式不热重载）。

**迁移到正式服务器**：在新机器上克隆仓库、建 `.venv` 装依赖，把最新一份 `backups/polysage-*.zip` 解压到项目根目录
（覆盖 `data/`、`knowledge/`、`.env`、`.streamlit/`），再按上面方式启动即可；数据库是单文件 SQLite，没有别的状态。

### 0.2 Streamlit Community Cloud（仅演示）

1. 用 GitHub 账号登录 https://share.streamlit.io ，授权 Streamlit 读取仓库。
2. New app → Repository `effortV/polysage`，Branch `master`，Main file `streamlit_app.py`；Advanced settings 里 Python 选 3.12 或 3.13。
3. Advanced settings → Secrets：粘贴本地 `.streamlit/secrets.toml` 的内容（由 `.env` 生成，键名一致；该文件不入库）。
4. Deploy。首次构建约 3～5 分钟。云端磁盘不持久：`data/`、`knowledge/` 随重新部署重置，只适合演示。

## 1 安装与启动

```powershell
cd "D:\桌面\membrane for Packaging\claude"
python -m venv .venv
.\.venv\Scripts\python.exe -m pip install -r requirements.txt
Copy-Item .env.example .env      # 已有 .env 则跳过；填 SILICONFLOW_API_KEY
.\run.ps1                        # 浏览器打开 http://localhost:8511
```

也可以直接用 Anaconda 自带的 Python 跑（已验证 Streamlit 1.45 与 1.63 都能用）：

```powershell
pip install -r requirements.txt
streamlit run streamlit_app.py
```

命令行方式（不开界面）：

```powershell
$env:PYTHONUTF8="1"
.\.venv\Scripts\python.exe -m polysage.pipeline run            # 发现阶段 ①～⑥
.\.venv\Scripts\python.exe -m polysage.pipeline status
.\.venv\Scripts\python.exe -m polysage.pipeline learn           # ⑦ 回灌建模（数据放 knowledge/06_实验数据/data.csv）
.\.venv\Scripts\python.exe -m polysage.pipeline scan            # ⑧ 扫描推荐
.\.venv\Scripts\python.exe -m polysage.pipeline review --round 1
```

测试（离线，假 LLM + 假检索源）：`.\.venv\Scripts\python.exe -m pytest -q`

## 2 推荐智能体（V3 主入口）

### 对话出方案（推荐用法）

“智能体”页第一个标签，或“对话”页新建“★ 膜方智能体”会话。直接用自然语言：

- 报材料与价格：`供应商 A 报了国产 7042，密度 0.918，熔点 122，MFR 2.0，到厂价 8300，2026-09-16 报价` → 自动 `register_material`（同类料复用已有代码，如 7042→LLC）→ 价格进价格卡并联动重算。
- 要方案：`请出降本方案` → `recommend_schemes` → 表格：排名 / 配方 / 成本(口径) / 降本 / 五项方向 / 过关把握 / 风险 + 首轮建议。
- 改价格：`7042 涨到 9200 了，重新出一下` → `add_price` 联动 → 重新出方案并对比涨价前后。
- 追问：`第 1 名的透明度为什么是 ≈？依据？` → `explain_scheme` + 知识库检索；`价格变了哪些方案受影响？` → `price_report`。
- 筛替代品：`有什么料可以替代现用 LLDPE？` → `screen_materials`（密度 / 熔点 / MFR 窗口 + 价格）。

DeepSeek 的函数调用参数用 `additionalProperties` 明确类型（否则 SiliconFlow 会返回空对象）；同一轮里同一工具有调用上限，到上限强制作答。

### base（现用膜实测）与两条数据通道

- base 只有 4 个数：拉伸强度、撕裂强度、穿刺力、热封强度（不分 MD/TD；透明度按目视判，不进 base）。“实验与模型 → base 现用膜”表单录入，或对话里直接报数（`set_base`）。
  存 `00_项目/base.yaml`，自动派生过关线（≥ base×0.95 且 ≥ base−1SD；无 SD 时只用 0.95）。有 base 后智能体、模型判定、报告都按它判过关。
  数据表主指标列：`tensile / tear / puncture / seal`（若只填了 MD/TD 明细列会自动取平均折算）。
- 约束页（原料与配方 → 约束）是可视化编辑：现配方比例、分组规则区间图（横条 = 允许区间，圆点 = 现配方值）与可编辑表、单组分范围、成本上限（自动跟随价格或手动）。
- 数据回灌两条通道（同一格式，多一列 `source`）：**推荐方案试验**（选方案编号上传，自动关联，用于预测 vs 实测复盘）与 **自主实验**；
  “方案试验包”按方案生成称料单 + 预填配方的数据表模板。样品 ≥ 15 组可一键建模。

### 对话模型切换

“设置”页可在 SiliconFlow（DeepSeek-V4-Pro）与 ZJU（`https://api.zjumembrane.cn/v1`，`zju-qwen`）之间切换（`.env` 的 `LLM_PROFILE`）；向量/重排固定用 SiliconFlow bge-m3。

### 表单 / 命令行出方案

界面“智能体 → 表单出方案”页 / 命令行 `python -m polysage.recommend`：

- 输入：目标膜（任务书）+ 可用材料清单（物性 + 价格，可勾选/新增/改价或上传 JSON）+ 约束。
- 过程：替代品窗口筛选（以现用 LLDPE 的密度 / 熔点 / MFR 为基准）→ 约束内生成候选（含配方库）→ 按价格卡算成本 →
  LLM 用材料卡/文献卡做五项定性评估 →（有实验模型时）预测 P(过关) → 按“降本额 × 过关把握”排序 → 首轮试验建议。
- 输出：`05_配方库/智能体方案_<时间>.xlsx`（方案 / 替代品筛选 / 价格口径 / 首轮试验建议）+ JSON + `04_价格卡/询价清单.xlsx`。
- 价格联动：任何价格登记（界面、`recommend price`、回填、每周自动网查）→ 全部方案成本重算 → 重排 → `04_价格卡/价格变动报告.md`（成本变动 ≥ 100 元/吨或排名变动 ≥ 3 位会标记）。
- 价格基准：现用 LLDPE 12,000、再生料 8,000（甲方口述）；国产 C4 LLDPE（LLC）8,400 等为假设参考价；成本上限 = 现配方按当前价格卡的成本（自动跟随）。

```powershell
.\.venv\Scripts\python.exe -m polysage.recommend example > input.json   # 示例输入
.\.venv\Scripts\python.exe -m polysage.recommend run input.json         # 出方案
.\.venv\Scripts\python.exe -m polysage.recommend screen --ref LL        # 替代品筛选
.\.venv\Scripts\python.exe -m polysage.recommend price LLC 8200 --type actual --source "供应商A 2026-09-16"
```

File: knowledge/01_材料卡/C4_LLDPE（7042_类）.md
# C4 LLDPE（7042 类）

- 类型：material

## 名称
C4 LLDPE（7042 类）

## 牌号示例
- 大庆石化 7042
- 吉林石化 7042
- 抚顺石化 7042
- 独山子石化 7042
- 天津石化 7042

## MFR (g/10min)
1.9-2.1 g/10 min (190°C, 2.16 kg)

## 密度 (g/cm³)
0.918-0.922 g/cm³

## 共聚单体
1-丁烯 (C4)

## 作用
作为包装膜的主要强度组分，提供优异的拉伸、撕裂和穿刺性能，同时改善热封性。常与LDPE共混以平衡加工性和光学性能。

## 对五项性能的影响（方向+幅度+依据）
- 拉伸：↑，提高拉伸强度，MD和TD均有提升，依据[S2]
- 撕裂：↑，提高撕裂强度，但MD/TD不平衡，依据[S2]
- 穿刺：↑↑，显著提高抗穿刺强度，是包装膜耐穿刺的关键，依据[S2]中冲击强度
- 热封：↑↑，显著降低热封起始温度，提高热封强度，拓宽热封窗口，依据[S5]
- 透明：↓，降低透明度，增加雾度，依据[S2]

## 典型用量
30-70%，典型包装膜配方中占60%左右

## 价格（估，元/吨）
约8200-8500元/吨（2025年市场行情，经验判断）

## 风险
加工风险：熔体强度低，膜泡稳定性差，易产生厚薄不均；需与LDPE共混改善加工性。性能风险：单独使用薄膜透明性差，撕裂强度方向性明显，MD撕裂较低。

## 依据来源与可信度
拉伸、撕裂、穿刺、透明影响依据[S2]；热封影响依据[S5]；其余为经验判断。

## 其他
- sources：['S1: Processing effects on crystal morphology and application performance of blown films from propylene-ethylene random copolymers | Markus Zach, Davide Tranchida, Enrico Ca | eXPRESS Polymer Letters | 2024 | 来源:openalex | 可信度:期刊文献 | https://doi.org/10.3144/expresspolymlett.2024.53', 'S2: INVESTIGATION OF LLDPE/LDPE BLOWN FILMS BY RESPONSE SURFACE METHODOLOGY | Nouri Marzieh, Jalil Morshedian, Ghasemi | 2006 | 来源:openalex | 可信度:期刊文献 | https://www.sid.ir/en/VEWSSID/J_pdf/81320060207.pdf', 'S3: Thermal and Dynamics Mechanical Analysis of Polypropylene Blown Films with Crude Palm Oil as Plasticizer | Siti Hasnah Kamarudin, Emiliana Rose Jus | Indonesian Journal of Chemistry | 2019 | 来源:openalex | 可信度:期刊文献 | https://doi.org/10.22146/ijc.30460', 'S4: Development of High Barrier Nylon Based Multilayer Films | Maryam Fereydoon | PolyPublie (École Polytechnique de Montréal) | 2014 | 来源:openalex | 可信度:期刊文献 | https://publications.polymtl.ca/1362/1/2014_MaryamFereydoon.pdf', 'S5: Effect of LLDPE contents on heat seal properties for HDPE/LLDPE blend film HDPE/LLDPEフィルムのヒートシール特性に及ぼすLLDPE添加量の影響 | Yasuo Hashimoto, Yumi Hashimoto, Kazushi | Seikei-Kakou | 2011 | 来源:crossref | 可信度:期刊文献 | https://doi.org/10.4325/seikeikakou.23.691', 'S6: Investigation of The Effects of Using Recycled Raw Materials on The Mechanical Properties of Pe Film Produced by Blown Film Extrusion Technology | Orçun Aslan, Didem Çelebi | Orclever Proceedings of Research and Development | 2024 | 来源:crossref | 可信度:期刊文献 | https://doi.org/10.56038/oprd.v5i1.501', 'S7: Carvone-loaded LDPE films for active packaging: Effect of supercritical CO2-assisted impregnation on loading, mechanical and transport properties of the films | María L. Goñi, Nicolás A. Gañán, Raquel  | The Journal of Supercritical Fluids | 2017 | 来源:openalex | 可信度:期刊文献 | https://doi.org/10.1016/j.supflu.2017.10.019']

File: knowledge/01_材料卡/C6_LLDPE（齐格勒己烯共聚）.md
# C6 LLDPE（齐格勒己烯共聚）

- 类型：material

## 名称
C6 LLDPE（齐格勒己烯共聚）

## 牌号示例
- ExxonMobil LL 3001.32 (己烯共聚)
- SABIC LLDPE 318B (己烯共聚)

## MFR (g/10min)
0.5-2.0 g/10 min (190°C, 2.16 kg)

## 密度 (g/cm³)
0.918-0.925 g/cm³

## 共聚单体
己烯 (hexene)

## 作用
作为包装膜的主要强度组分，提供优异的拉伸、撕裂和穿刺性能，同时改善热封性能，但可能降低透明度。

## 对五项性能的影响（方向+幅度+依据）
- 拉伸：↑，拉伸强度较高，因线性分子链和己烯支链增加分子间缠结，提升拉伸性能[S2][经验判断]
- 撕裂：↑↑，显著提高撕裂强度，己烯长支链有效抵抗撕裂扩展，优于丁烯共聚LLDPE[S2][经验判断]
- 穿刺：↑，抗穿刺性增强，因分子链柔顺性和韧性提高[S4][经验判断]
- 热封：↑↑，热封强度高，起封温度低，热封窗口宽，因LLDPE固有热封特性[S7]
- 透明：↓，透明度较低，雾度较高，因结晶度和表面粗糙度；但可通过与LDPE共混改善[S2][经验判断]

## 典型用量
30-70%，具体根据目标性能与成本调整，常与LDPE/HDPE共混使用

## 价格（估，元/吨）
待查

## 风险
加工风险：熔体强度较低，单独吹膜时泡膜稳定性差，需添加LDPE或HDPE改善；性能风险：透明度不足，可能需添加成核剂或共混LDPE；热封温度较高时可能发生缩颈，需优化热封参数。

## 依据来源与可信度
拉伸和撕裂性能参考[S2]中LLDPE/LDPE共混研究；热封性能参考[S7]；穿刺性能参考[S4]中ZN LLDPE韧性；部分性能基于高分子材料学经验判断。牌号示例来自市场常见产品，经验判断。

## 其他
- sources：['S1: Processing effects on crystal morphology and application performance of blown films from propylene-ethylene random copolymers | Markus Zach, Davide Tranchida, Enrico Ca | eXPRESS Polymer Letters | 2024 | 来源:openalex | 可信度:期刊文献 | https://doi.org/10.3144/expresspolymlett.2024.53', 'S2: INVESTIGATION OF LLDPE/LDPE BLOWN FILMS BY RESPONSE SURFACE METHODOLOGY | Nouri Marzieh, Jalil Morshedian, Ghasemi | 2006 | 来源:openalex | 可信度:期刊文献 | https://www.sid.ir/en/VEWSSID/J_pdf/81320060207.pdf', 'S3: Development of High Barrier Nylon Based Multilayer Films | Maryam Fereydoon | PolyPublie (École Polytechnique de Montréal) | 2014 | 来源:openalex | 可信度:期刊文献 | https://publications.polymtl.ca/1362/1/2014_MaryamFereydoon.pdf', 'S4: Implications of melt compatibility/incompatibility on thermal and mechanical properties of metallocene and Ziegler–Natta linear low density polyethylene (LLDPE) blends with high density polyethylene (HDPE): influence of composition distribution and branch content of LLDPE | Ibnelwaleed A Hussein | Polymer International | 2004 | 来源:crossref | 可信度:期刊文献 | https://doi.org/10.1002/pi.1528', 'S5: Thermal and Dynamics Mechanical Analysis of Polypropylene Blown Films with Crude Palm Oil as Plasticizer | Siti Hasnah Kamarudin, Emiliana Rose Jus | Indonesian Journal of Chemistry | 2019 | 来源:openalex | 可信度:期刊文献 | https://doi.org/10.22146/ijc.30460', 'S6: The interplay between macromolecular structure, rheology, processing condition, and morphology for (linear) low density polyethylenes in film blowing | Amir Bashirgonbadi, Laurens Delva, Elise | Polymer | 2023 | 来源:openalex | 可信度:期刊文献 | https://doi.org/10.1016/j.polymer.2023.126566', 'S7: Effect of LLDPE contents on heat seal properties for HDPE/LLDPE blend film HDPE/LLDPEフィルムのヒートシール特性に及ぼすLLDPE添加量の影響 | Yasuo Hashimoto, Yumi Hashimoto, Kazushi | Seikei-Kakou | 2011 | 来源:crossref | 可信度:期刊文献 | https://doi.org/10.4325/seikeikakou.23.691', 'S8: A study of mechanical properties and processability of blown films using b-LLDPE and LDPE blends | Wael Sulaiman Fallatah | Research Publication Repository of King Fahd University of Petroleum and Minerals (King Fahd University of Petroleum and Minerals) | 2010 | 来源:openalex | 可信度:期刊文献 | http://eprints.kfupm.edu.sa/136335/1/Complete_Thesis.pdf']

File: knowledge/01_材料卡/CaCO₃_填充母料（80%）.md
# CaCO₃ 填充母料（80%）

- 类型：material

## 名称
CaCO₃ 填充母料（80%）

## MFR (g/10min)
取决于载体树脂，通常与基材PE匹配（经验判断）

## 密度 (g/cm³)
约2.0-2.2 g/cm³（基于80% CaCO₃密度2.7与载体PE密度0.92估算，经验判断）

## 共聚单体
不适用（填充母料为混合物）

## 作用
降低成本；提高刚性；可能改善开口性；作为增量填充剂（经验判断）

## 对五项性能的影响（方向+幅度+依据）
- 拉伸：↓↓ 拉伸强度显著下降。例如在HDPE中添加10% CaCO₃，拉伸强度从21.89 MPa降至15.89 MPa，添加20%降至6.07 MPa [S2]。吹膜中趋势类似。
- 撕裂：↓ 撕裂强度下降。填充颗粒造成应力集中，降低抗撕裂能力（经验判断）。
- 穿刺：↓ 穿刺强度下降。填充物降低材料延展性，使抗穿刺能力减弱（经验判断）。
- 热封：↓ 热封强度下降。填充颗粒阻碍热封界面分子扩散，降低热封强度（经验判断）。
- 透明：↓↓ 透明度显著下降。CaCO₃颗粒散射光线，薄膜雾度增加，透明性变差（经验判断）。

## 典型用量
5-20%（母料添加量，占配方总质量百分比，经验判断）

## 价格（估，元/吨）
约3000-5000元/吨（经验判断）

## 风险
加工风险：螺杆磨损增加，分散不良导致晶点、白点；性能风险：力学性能全面下降，透明度劣化，热封可靠性降低。需使用偶联剂改善分散与界面结合（经验判断）。

## 依据来源与可信度
拉伸强度影响引用[S2]；其余性能影响基于经验判断。[S2]为HDPE注塑数据，吹膜趋势一致但程度可能不同。

## 其他
- sources：['S1: Biodegradable blown film composite from poly (butylene adipate-co-terephthalate) and talc: Effect of uniaxial stretching on mechanical and barrier properties | Blessing E. Itabana, Akhilesh Kumar Pal, | Food Packaging and Shelf Life | 2023 | 来源:openalex | 可信度:期刊文献 | https://doi.org/10.1016/j.fpsl.2023.101147', 'S2: Comparative Studies on Cow Horn Powder and Calcium Carbonate Filled High-Density Polyethylene Composites: An Evaluation of Mechanical and Physical Properties | Godwin Godsvessel Akachukwua, Innocent O | International Journal of Research Publication and Reviews | 2026 | 来源:crossref | 可信度:期刊文献 | https://doi.org/10.55248/gengpi.07.0526.c1138', 'S3: Starch consolidation of calcium carbonate as a tool to develop lightweight fillers for LDPE-based plastics | Jéssica D.C. Santos, Paulo Brites, Carol | International Journal of Biological Macromolecules | 2022 | 来源:openalex | 可信度:期刊文献 | https://doi.org/10.1016/j.ijbiomac.2022.11.219', 'S4: EMA共聚物 | 埃克森美孚化工 - exxonmobilchemical.com.cn | 来源:duckduckgo | 可信度:供应商TDS | https://www.exxonmobilchemical.com.cn/zh-cn/resources/product-data-sheets/polyethylene/ema-copolymers']

File: knowledge/01_材料卡/EMA_EBA.md
# EMA / EBA

- 类型：material

## 名称
EMA (乙烯-丙烯酸甲酯共聚物)

## 牌号示例
- Exxtra™ Soft EMA2022 Blown (埃克森美孚)
- 埃克森美孚 EMA TC110 Blown
- 埃克森美孚 EMA TC114 Blown
- 埃克森美孚 EMA TC115 Blown
- 美国杜邦 EMA 1125AC (可用于吹膜)
- 美国杜邦 EMA 1126AC (可用于吹膜)

## MFR (g/10min)
2-9 g/10min (190℃/2.16kg) [S1][S2]

## 密度 (g/cm³)
0.94-0.944 g/cm³ [S1][S2]

## 共聚单体
丙烯酸甲酯 (MA) 含量 8-40%，典型 20-24% [S1][S2]

## 作用
低温热封层、易撕层、柔软弹性薄膜、多层共挤包装的粘合层/增韧剂，提供优异的低温热封性和柔韧性 [S1]

## 对五项性能的影响（方向+幅度+依据）
- 拉伸：↓ 拉伸强度下降（模量低，材质柔软），但断裂伸长率显著提高 [S1][S2]
- 撕裂：↓ MD 方向撕裂强度显著较低 (40g)，TD 方向尚可 (380g)，整体抗撕裂性下降 [S2]
- 穿刺：↑ 柔韧性与弹性好，落锤冲击强度高 (480g)，抗穿刺能力提高 [S1][S2]
- 热封：↑↑ 低温热封性能优异，起封温度低，热封强度高，可制易撕封盖 [S1]
- 透明：↓ 乳白色半透明，雾度 14%，光泽度 37，透明性低于高透明 LLDPE 薄膜 [S1][S2]

## 典型用量
10-30% 作为低温热封改性剂，或作为独立热封层 100% (经验判断)

## 价格（估，元/吨）
待查

## 风险
加工温度较高 (挤塑贴合温度 316-322℃)，吹膜需注意温度控制；与 PE 相容性好，但会降低薄膜刚性与挺度；透明性下降；MD 方向撕裂强度较低，可能影响制袋开口性 [S1][S2]

## 依据来源与可信度
依据 [S1] 总体性能与应用介绍；[S2] 吹膜级 TDS 数据；部分性能影响为基于材料特性的经验判断

## 其他
- sources：['S1: EMA (乙烯-丙烯酸甲酯共聚物)介绍以及应用领域 | 来源:duckduckgo | 可信度:行业网站 | https://www.yjbtzsujiao.com/page61?article_id=129&_l=zh_CN', 'S2: EMA共聚物 | 埃克森美孚化工 - exxonmobilchemical.com.cn | 来源:duckduckgo | 可信度:供应商TDS | https://www.exxonmobilchemical.com.cn/zh-cn/resources/product-data-sheets/polyethylene/ema-copolymers', 'S3: EVA 乙烯 – 醋酸乙烯共聚物塑胶原料，按 VA 含量分为发泡、注塑、吹膜... | 来源:duckduckgo | 可信度:行业网站 | https://www.zaotop.com/?product=eva-乙烯-醋酸乙烯共聚物塑胶原料，按-va-含量分为发泡']

File: knowledge/01_材料卡/EVA（VA_5～9%，膜级）.md
# EVA（VA 5～9%，膜级）

- 类型：material

## 名称
EVA（VA 5～9%，膜级）

## 牌号示例
- 韩华 2030（VA 6.5%，吹膜级高透明包装薄膜）[S2]
- 杜邦 Elvax 460（VA 18%，但属于吹膜级，VA略高于9%，可作为参考）[S2]
- 杜邦 Elvax 3165LG（VA 18%，低晶点食品包装膜）[S2]

## MFR (g/10min)
通常 0.5～3 g/10min（190℃, 2.16kg），低熔指利于吹膜泡体稳定 [S1][S2]

## 密度 (g/cm³)
约 0.92～0.93 g/cm³，接近 LDPE [S1]

## 共聚单体
醋酸乙烯酯（VA），含量 5%～9%

## 作用
作为吹膜包装膜的低温热封层或改性添加组分，利用其较低的热封起始温度和与 PE 良好的相容性，提升薄膜热封性能与柔韧性，同时保持一定的刚性 [S1][S2]

## 对五项性能的影响（方向+幅度+依据）
- 拉伸：≈ 或 ↑ 小幅提升，低 VA 含量 EVA 刚性接近 PE，拉伸强度与 LDPE 相当或略高；但若作为添加组分，可改善共混体系的拉伸韧性 [S1]
- 撕裂：≈ 或 ↑ 小幅提升，低 VA 引入极性基团可增加分子间作用力，撕裂强度可能略优于纯 LDPE，但幅度不大 [S1]
- 穿刺：≈ 或 ↑ 小幅提升，因柔韧性略有增加，穿刺抵抗能力可能稍好，但低 VA 下结晶度仍较高，提升有限 [S1]
- 热封：↑↑ 显著改善，热封起始温度降低 10～20℃，热封强度提高，热封窗口拓宽，是包装膜热封层的关键改性剂 [S1][S2]
- 透明：↓ 或 ≈，低 VA（5～9%）EVA 呈半透明或不透明状态，透明度不如 LDPE 或高 VA EVA，可能轻微降低薄膜透明度 [S1]

## 典型用量
5%～20%（作为热封层或共混改性组分）[S2][经验判断]

## 价格（估，元/吨）
待查（通常高于通用 LLDPE，约 9000～12000 元/吨，具体视牌号与市场波动）

## 风险
加工温度需控制在 140～180℃，不可超过 200℃，否则 VA 分解导致发黄、晶点；低 VA 牌号熔指较低，加工流动性略差，需适当调整螺杆转速与温度；吸湿性略高于纯 PE，建议 50～60℃烘干 1～2 小时；与高 VA 牌号相比，透明度贡献有限，不适用于高透明薄膜 [S1][S2]

## 依据来源与可信度
[S1] 百度百科 EVA VA 含量影响（柔韧性、透明度、密度、热稳定性等）；[S2] 行业采购指南（吹膜级牌号、加工温度、选型规则）；[S3] 柔韧 EVA 吹膜料宣传（低温韧性，但非直接针对 5～9% VA）；[S4] 未直接涉及 EVA。主要依据 [S1][S2]，部分性能推断基于经验判断。

## 其他
- sources：['S1: EVA 的 VA 含量对性能有什么影响 - b2bwiki.baidu.com | 来源:duckduckgo | 可信度:行业网站 | https://b2bwiki.baidu.com/article/d23d74o3638oc843s8f0', 'S2: EVA 乙烯 – 醋酸乙烯共聚物塑胶原料，按 VA 含量分为发泡、注塑、吹膜... | 来源:duckduckgo | 可信度:行业网站 | https://www.zaotop.com/?product=eva-乙烯-醋酸乙烯共聚物塑胶原料，按-va-含量分为发泡', 'S3: 2026春季柔韧EVA吹膜料厂家直供｜支持定制VA含量与小批量试样 | 来源:duckduckgo | 可信度:行业网站 | https://www.1688.com/wiki/zh/eva/WKff94jkdfnoqo', 'S4: 你的吹膜难题解决了吗？茂金属优异性能了解一下 _塑料资讯_塑料行业新闻-搜料|工程塑料超市 | 来源:duckduckgo | 可信度:行业网站 | https://www.soliao.com/news/qita/48524.html']

File: knowledge/01_材料卡/LDPE_新料（2426H_类）.md
# LDPE 新料（2426H 类）

- 类型：material

## 名称
LDPE 新料（2426H 类）

## 牌号示例
- 2426H (中海壳牌)

## MFR (g/10min)
约2.0 g/10min (190°C/2.16kg) [经验判断]

## 密度 (g/cm³)
约0.923 g/cm³ [经验判断]

## 共聚单体
无 (均聚物，含长支链)

## 作用
在包装膜中主要提供优良的光学性能（低雾度、高光泽）、良好的热封性能（低起封温度、高热封强度）和加工流动性。其长支链结构赋予熔体强度，利于吹膜膜泡稳定。常与LLDPE或HDPE共混，以平衡力学性能与光学/热封性能。

## 对五项性能的影响（方向+幅度+依据）
- 拉伸：↓ 幅度：因支化结构及低结晶度(~38.5%)，拉伸强度低于LLDPE，共混时会降低薄膜拉伸强度 [S1][S6][经验判断]
- 撕裂：↓ 幅度：撕裂强度一般低于LLDPE，但可通过共混及工艺优化改善；MD/TD撕裂差异较大 [S6][经验判断]
- 穿刺：↓ 幅度：穿刺强度略低于LLDPE，但因其良好的冲击强度，下降幅度有限 [S1][经验判断]
- 热封：↑↑ 幅度：起始热封温度低，热封强度高，热封窗口宽，显著改善薄膜热封性能 [S3]
- 透明：↑↑ 幅度：雾度低，光泽度高，显著提高薄膜透明度，最佳吹胀比3.0时光学性能优良 [S1][S3]

## 典型用量
10-40% (在LLDPE/LDPE共混吹膜中) [S6][经验判断]

## 价格（估，元/吨）
待查

## 风险
加工风险低：熔体强度适中，膜泡稳定性好，加工窗口宽(170-190°C) [S1]。性能风险：单独使用时拉伸、撕裂、穿刺强度不足，挺度较低；需与LLDPE或HDPE共混以满足包装膜力学要求。光学与热封性能优异，但可能因低结晶度导致薄膜蠕变较大。

## 依据来源与可信度
性能影响依据[S1][S3][S6]及经验判断；MFR、密度为典型值经验判断；价格待查。

## 其他
- sources：['S1: 低密度聚乙烯2426H吹膜工艺研究 | PDF - Scribd | 来源:duckduckgo | 可信度:行业网站 | https://www.scribd.com/document/884229286/低密度聚乙烯2426H吹膜工艺研究', 'S2: 低密度聚乙烯2426H吹膜工艺研究-技术综述-技术-广州江外江信息科技有... | 来源:duckduckgo | 可信度:行业网站 | https://www.ip1689.com/jishu/show.php?itemid=680', 'S3: LDPE(低密度聚乙烯) 2426H/中海壳牌 - santplas.com | 来源:duckduckgo | 可信度:行业网站 | https://www.santplas.com/uploads/soft/20230810/1-230Q01Q311J5.PDF', 'S4: Processing effects on crystal morphology and application performance of blown films from propylene-ethylene random copolymers | Markus Zach, Davide Tranchida, Enrico Ca | eXPRESS Polymer Letters | 2024 | 来源:openalex | 可信度:期刊文献 | https://doi.org/10.3144/expresspolymlett.2024.53', 'S5: 你的吹膜难题解决了吗？茂金属优异性能了解一下 _塑料资讯_塑料行业新闻-搜料|工程塑料超市 | 来源:duckduckgo | 可信度:行业网站 | https://www.soliao.com/news/qita/48524.html', 'S6: INVESTIGATION OF LLDPE/LDPE BLOWN FILMS BY RESPONSE SURFACE METHODOLOGY | Nouri Marzieh, Jalil Morshedian, Ghasemi | 2006 | 来源:openalex | 可信度:期刊文献 | https://www.sid.ir/en/VEWSSID/J_pdf/81320060207.pdf', 'S7: Property Improvement of Three-layer LDPE Shrink Film Using LDPE Recycled from Blown Film Production Waste | , Omattaya Montrikul, Vimolvan Pimpan,  | Journal of Sustainable Materials Processing and Management | 2024 | 来源:crossref | 可信度:期刊文献 | https://doi.org/10.30880/jsmpm.2024.04.02.005', 'S8: Study on the Rheological, Thermal, Mechanical, and Optical Properties of LDPE/LLDPE Blown Films Containing Recycled LDPE/LLDPE Pellets For Circular Economy | Romina Esmailzadeh, Shahin Hosseini, Rez | 2022 | 来源:crossref | 可信度:期刊文献 | https://doi.org/10.21203/rs.3.rs-2185814/v1', 'S9: 茂金属聚乙烯和线性聚乙烯的区别 - 塑问 | 来源:duckduckgo | 可信度:行业网站 | https://www.suwen8.com/web/view/sw/headline/ArticleAction-article_detail.action?articleId=8a2a22736b9bd57e016bb04795c500d5']

File: knowledge/01_材料卡/POE（乙烯-辛烯）.md
# POE（乙烯-辛烯）

- 类型：material

## 名称
POE（乙烯-辛烯共聚物）

## 牌号示例
- Engage 8150
- Engage 8200
- Exact 0201
- Lucene LC100

## MFR (g/10min)
0.5-5 g/10min (190℃, 2.16kg) [经验判断]

## 密度 (g/cm³)
0.86-0.90 g/cm³ [经验判断]

## 共聚单体
辛烯 (octene) [经验判断]

## 作用
增韧改性剂，与LLDPE/LDPE共混以提高薄膜韧性、抗穿刺和热封性能，类似茂金属聚乙烯的共混应用 [S3]

## 对五项性能的影响（方向+幅度+依据）
- 拉伸：↓ 降低拉伸强度和模量，提高断裂伸长率 [经验判断]
- 撕裂：↑ 提高撕裂强度 [经验判断]
- 穿刺：↑↑ 显著提高抗穿刺性 [经验判断]
- 热封：↑↑ 改善热封性能，降低热封温度，提高热封强度，类似茂金属聚乙烯 [S5]
- 透明：↓ 可能降低透明度，尤其高添加量时 [经验判断]

## 典型用量
5-20% [经验判断]

## 价格（估，元/吨）
待查

## 风险
降低薄膜刚性和透明度；加工时需注意熔体强度不足和分散均匀性；与LDPE/LLDPE相容性良好但需优化配比 [经验判断]

## 依据来源与可信度
POE在吹膜包装膜中的应用信息主要基于高分子材料科学常识，无直接文献支持，标记为经验判断。共混应用类比茂金属聚乙烯 [S3]，热封性能类比茂金属聚乙烯 [S5]。

## 其他
- sources：['S1: 低密度聚乙烯2426H吹膜工艺研究 | PDF - Scribd | 来源:duckduckgo | 可信度:行业网站 | https://www.scribd.com/document/884229286/低密度聚乙烯2426H吹膜工艺研究', 'S2: 低密度聚乙烯2426H吹膜工艺研究-技术综述-技术-广州江外江信息科技有... | 来源:duckduckgo | 可信度:行业网站 | https://www.ip1689.com/jishu/show.php?itemid=680', 'S3: 你的吹膜难题解决了吗？茂金属优异性能了解一下 _塑料资讯_塑料行业新闻-搜料|工程塑料超市 | 来源:duckduckgo | 可信度:行业网站 | https://www.soliao.com/news/qita/48524.html', 'S4: LDPE(低密度聚乙烯) 2426H/中海壳牌 - santplas.com | 来源:duckduckgo | 可信度:行业网站 | https://www.santplas.com/uploads/soft/20230810/1-230Q01Q311J5.PDF', 'S5: 茂金属聚乙烯和线性聚乙烯的区别 - 塑问 | 来源:duckduckgo | 可信度:行业网站 | https://www.suwen8.com/web/view/sw/headline/ArticleAction-article_detail.action?articleId=8a2a22736b9bd57e016bb04795c500d5', 'S6: Meltblown technology for production of polymeric microfibers/nanofibers: A review | Jiří Drábek, Martin Zatloukal | Physics of Fluids | 2019 | 来源:openalex | 可信度:期刊文献 | https://doi.org/10.1063/1.5116336', 'S7: CN223131133U - 一种吹膜机边角料回收装置 - Google Patents | 来源:duckduckgo | 可信度:行业网站 | https://patents.google.com/patent/CN223131133U/zh', 'S8: Biodegradable blown film composite from poly (butylene adipate-co-terephthalate) and talc: Effect of uniaxial stretching on mechanical and barrier properties | Blessing E. Itabana, Akhilesh Kumar Pal, | Food Packaging and Shelf Life | 2023 | 来源:openalex | 可信度:期刊文献 | https://doi.org/10.1016/j.fpsl.2023.101147']

File: knowledge/01_材料卡/VLDPE_ULDPE（密度_0.91）.md
# VLDPE / ULDPE（密度 <0.91）

- 类型：material

## 名称
VLDPE / ULDPE (密度 <0.91)

## 牌号示例
- Dow Affinity PL 1880G (密度0.902, MFR 1.0, 辛烯)
- ExxonMobil Exact 0201 (密度0.902, MFR 1.1, 丁烯/己烯)
- 三井化学 TAFMER A-4085S (密度0.88, MFR 3.6, 丁烯)
- LG化学 Lucene SP0510 (密度0.905, MFR 1.0, 辛烯)

## MFR (g/10min)
0.5-5 g/10min (190°C, 2.16kg)，典型值依牌号而定

## 密度 (g/cm³)
0.880-0.910 g/cm³

## 共聚单体
丁烯、己烯或辛烯，以辛烯共聚性能最优

## 作用
作为改性剂，提高薄膜的柔韧性、抗穿刺性、低温热封性和透明度；可部分替代LLDPE或LDPE，在保持或提升性能的同时，可能允许增加低成本再生料比例，实现降本。

## 对五项性能的影响（方向+幅度+依据）
- 拉伸：≈ 拉伸强度略降但断裂伸长率提高，总体韧性增强 [经验判断]
- 撕裂：↑↑ 显著提高抗撕裂强度，尤其是横向撕裂 [经验判断，部分参考S1]
- 穿刺：↑↑ 显著提高抗穿刺性 [经验判断]
- 热封：↑↑ 显著降低热封起始温度，提高热封强度，拓宽热封窗口 [经验判断]
- 透明：↑↑ 降低雾度，提高透明度 [经验判断，部分参考S1]

## 典型用量
5-30%，典型10-20%

## 价格（估，元/吨）
待查

## 风险
加工风险：熔体强度较低，吹膜时膜泡稳定性差，需优化加工温度（建议较低熔温）和冷却风量；与LLDPE/LDPE相容性良好，但添加量过高可能导致膜材刚性下降。性能风险：若替代过多LLDPE，可能降低拉伸强度。

## 依据来源与可信度
牌号示例来自行业常见供应商，无具体文献；性能影响基于VLDPE材料特性经验判断，部分参考[S1]中类似低密度乙烯共聚物吹膜研究。

## 其他
- sources：['S1: Processing effects on crystal morphology and application performance of blown films from propylene-ethylene random copolymers | Markus Zach, Davide Tranchida, Enrico Ca | eXPRESS Polymer Letters | 2024 | 来源:openalex | 可信度:期刊文献 | https://doi.org/10.3144/expresspolymlett.2024.53', 'S2: 低密度聚乙烯2426H吹膜工艺研究 | PDF - Scribd | 来源:duckduckgo | 可信度:行业网站 | https://www.scribd.com/document/884229286/低密度聚乙烯2426H吹膜工艺研究', 'S3: 你的吹膜难题解决了吗？茂金属优异性能了解一下 _塑料资讯_塑料行业新闻-搜料|工程塑料超市 | 来源:duckduckgo | 可信度:行业网站 | https://www.soliao.com/news/qita/48524.html', 'S4: INVESTIGATION OF LLDPE/LDPE BLOWN FILMS BY RESPONSE SURFACE METHODOLOGY | Nouri Marzieh, Jalil Morshedian, Ghasemi | 2006 | 来源:openalex | 可信度:期刊文献 | https://www.sid.ir/en/VEWSSID/J_pdf/81320060207.pdf', 'S5: 低密度聚乙烯2426H吹膜工艺研究-技术综述-技术-广州江外江信息科技有... | 来源:duckduckgo | 可信度:行业网站 | https://www.ip1689.com/jishu/show.php?itemid=680', 'S6: Thermal and Dynamics Mechanical Analysis of Polypropylene Blown Films with Crude Palm Oil as Plasticizer | Siti Hasnah Kamarudin, Emiliana Rose Jus | Indonesian Journal of Chemistry | 2019 | 来源:openalex | 可信度:期刊文献 | https://doi.org/10.22146/ijc.30460', 'S7: CN223131133U - 一种吹膜机边角料回收装置 - Google Patents | 来源:duckduckgo | 可信度:行业网站 | https://patents.google.com/patent/CN223131133U/zh']

File: knowledge/01_材料卡/再生线性一级料（工业膜回料）.md
# 再生线性一级料（工业膜回料）

- 类型：material

## 名称
再生线性一级料（工业膜回料）

## MFR (g/10min)
1.0-2.0 g/10min (典型值，取决于来源，经验判断)

## 密度 (g/cm³)
0.920-0.930 g/cm³ (典型值，经验判断)

## 共聚单体
丁烯/己烯/辛烯 (取决于来源，经验判断)

## 作用
部分替代原生LLDPE，降低配方成本，同时维持薄膜基本力学与加工性能。参考[S3]中混合使用降本策略。

## 对五项性能的影响（方向+幅度+依据）
- 拉伸：↓ 小幅下降，因回收加工历史导致分子链断裂、分子量降低，依据经验判断
- 撕裂：↓ 小幅下降，原因同上，依据经验判断
- 穿刺：↓ 小幅下降，原因同上，依据经验判断
- 热封：≈ 基本持平或略下降，起封温度可能略升，因杂质影响热封界面，依据经验判断
- 透明：↓↓ 明显下降，因杂质、凝胶及氧化导致雾度升高，依据经验判断

## 典型用量
20-40% (经验判断，具体需根据目标性能与成本要求调整)

## 价格（估，元/吨）
约6000-7000元/吨 (经验判断，视品质和地区波动)

## 风险
杂质导致晶点、破膜；力学性能批次波动大；可能含有残留助剂影响热封和气味；加工中过滤网需频繁更换。

## 依据来源与可信度
主要依据行业经验判断；降本策略参考[S3]；回收料使用趋势参考[S5]。

## 其他
- sources：['S1: Biodegradable blown film composite from poly (butylene adipate-co-terephthalate) and talc: Effect of uniaxial stretching on mechanical and barrier properties | Blessing E. Itabana, Akhilesh Kumar Pal, | Food Packaging and Shelf Life | 2023 | 来源:openalex | 可信度:期刊文献 | https://doi.org/10.1016/j.fpsl.2023.101147', 'S2: Processing effects on crystal morphology and application performance of blown films from propylene-ethylene random copolymers | Markus Zach, Davide Tranchida, Enrico Ca | eXPRESS Polymer Letters | 2024 | 来源:openalex | 可信度:期刊文献 | https://doi.org/10.3144/expresspolymlett.2024.53', 'S3: 你的吹膜难题解决了吗？茂金属优异性能了解一下 _塑料资讯_塑料行业新闻-搜料|工程塑料超市 | 来源:duckduckgo | 可信度:行业网站 | https://www.soliao.com/news/qita/48524.html', 'S4: Thermal and Dynamics Mechanical Analysis of Polypropylene Blown Films with Crude Palm Oil as Plasticizer | Siti Hasnah Kamarudin, Emiliana Rose Jus | Indonesian Journal of Chemistry | 2019 | 来源:openalex | 可信度:期刊文献 | https://doi.org/10.22146/ijc.30460', 'S5: Investigation of The Effects of Using Recycled Raw Materials on The Mechanical Properties of Pe Film Produced by Blown Film Extrusion Technology | Orçun Aslan, Didem Çelebi | Orclever Proceedings of Research and Development | 2024 | 来源:crossref | 可信度:期刊文献 | https://doi.org/10.56038/oprd.v5i1.501', 'S6: 低密度聚乙烯2426H吹膜工艺研究-技术综述-技术-广州江外江信息科技有... | 来源:duckduckgo | 可信度:行业网站 | https://www.ip1689.com/jishu/show.php?itemid=680', 'S7: 低密度聚乙烯2426H吹膜工艺研究 | PDF - Scribd | 来源:duckduckgo | 可信度:行业网站 | https://www.scribd.com/document/884229286/低密度聚乙烯2426H吹膜工艺研究']

File: knowledge/01_材料卡/再生高压二级料.md
# 再生高压二级料

- 类型：material

## 名称
再生高压二级料

## 牌号示例
- 无标准牌号，通常为工业后回收(PIR)或消费后回收(PCR)的LDPE二级料，如回收薄膜、片材等经分拣、清洗、造粒制得，具体牌号由回收商自定义（例如某厂rLDPE-2级）

## MFR (g/10min)
范围较宽，通常1-4 g/10min (190℃/2.16kg)，因回收来源及降解程度而异，可能高于原生LDPE。经验判断。

## 密度 (g/cm³)
0.915-0.930 g/cm³，可能因杂质或混合其他材料而略高于纯LDPE。经验判断。

## 共聚单体
无（高压聚乙烯为均聚物），但可能含少量来自回收料的污染物或添加剂。经验判断。

## 作用
作为低成本填充料，部分替代原生LDPE或LLDPE，降低原料成本；可调节熔体强度，但可能引入杂质和性能波动。

## 对五项性能的影响（方向+幅度+依据）
- 拉伸：↓↓ 拉伸强度下降10-30%，断裂伸长率可能降低，因分子链降解和杂质导致应力集中。依据：经验判断。
- 撕裂：↓↓ 撕裂强度下降15-35%，因杂质和分子量降低。依据：经验判断。
- 穿刺：↓↓ 穿刺强度下降10-25%，因薄膜均匀性变差和缺陷增多。依据：经验判断。
- 热封：↓ 热封强度下降，热封温度窗口变窄，可能因杂质和氧化产物影响。依据：经验判断。
- 透明：↓↓ 透明度显著下降，雾度增加，可能因杂质、凝胶、氧化导致光散射。依据：经验判断。

## 典型用量
10-30%，具体需根据目标性能要求和对成本的控制；过高会导致性能不达标。经验判断。

## 价格（估，元/吨）
待查

## 风险
加工风险：杂质可能堵塞滤网、产生晶点、导致膜泡不稳定；性能风险：力学性能、光学性能、热封性能全面下降，批次间质量波动大，可能影响下游包装质量。

## 依据来源与可信度
大部分为经验判断，基于高分子材料回收的一般规律。回收料在吹膜中的应用可参考[S6]中提及的PIR LDPE回收料用于NBR薄膜生产，但未提供具体性能数据。

## 其他
- sources：['S1: 低密度聚乙烯2426H吹膜工艺研究 | PDF - Scribd | 来源:duckduckgo | 可信度:行业网站 | https://www.scribd.com/document/884229286/低密度聚乙烯2426H吹膜工艺研究', 'S2: 低密度聚乙烯2426H吹膜工艺研究-技术综述-技术-广州江外江信息科技有... | 来源:duckduckgo | 可信度:行业网站 | https://www.ip1689.com/jishu/show.php?itemid=680', 'S3: 你的吹膜难题解决了吗？茂金属优异性能了解一下 _塑料资讯_塑料行业新闻-搜料|工程塑料超市 | 来源:duckduckgo | 可信度:行业网站 | https://www.soliao.com/news/qita/48524.html', 'S4: LDPE(低密度聚乙烯) 2426H/中海壳牌 - santplas.com | 来源:duckduckgo | 可信度:行业网站 | https://www.santplas.com/uploads/soft/20230810/1-230Q01Q311J5.PDF', 'S5: 茂金属聚乙烯和线性聚乙烯的区别 - 塑问 | 来源:duckduckgo | 可信度:行业网站 | https://www.suwen8.com/web/view/sw/headline/ArticleAction-article_detail.action?articleId=8a2a22736b9bd57e016bb04795c500d5', 'S6: Investigation of The Effects of Using Recycled Raw Materials on The Mechanical Properties of Pe Film Produced by Blown Film Extrusion Technology | Orçun Aslan, Didem Çelebi | Orclever Proceedings of Research and Development | 2024 | 来源:crossref | 可信度:期刊文献 | https://doi.org/10.56038/oprd.v5i1.501', 'S7: Thermal and Dynamics Mechanical Analysis of Polypropylene Blown Films with Crude Palm Oil as Plasticizer | Siti Hasnah Kamarudin, Emiliana Rose Jus | Indonesian Journal of Chemistry | 2019 | 来源:openalex | 可信度:期刊文献 | https://doi.org/10.22146/ijc.30460', 'S8: FILMS LDPE/LLDPE MADE FROM POST - CONSUMER PLASTICS: PROCESSING, STRUCTURE, MECHANICAL PROPERTIES | Dorota Czarnecka‐Komorowska, Karolina Wi | Advances in Science and Technology – Research Journal | 2018 | 来源:openalex | 可信度:期刊文献 | https://doi.org/10.12913/22998624/92205', 'S9: Meltblown technology for production of polymeric microfibers/nanofibers: A review | Jiří Drábek, Martin Zatloukal | Physics of Fluids | 2019 | 来源:openalex | 可信度:期刊文献 | https://doi.org/10.1063/1.5116336']

File: knowledge/01_材料卡/功能助剂母料（PPA_+_抗氧）.md
# 功能助剂母料（PPA + 抗氧）

- 类型：material

## 名称
功能助剂母料（PPA + 抗氧）

## 牌号示例
- WF-SF120（PPA母粒，可复配抗氧剂）

## MFR (g/10min)
2.0-2.5 g/10min (190°C/2.16kg) [S3]

## 密度 (g/cm³)
约 0.918-0.925 g/cm³（基于 LLDPE 载体，经验判断）

## 共聚单体
LLDPE 载体，共聚单体视载体牌号而定（通常丁烯或己烯）

## 作用
PPA 成分改善加工流动性，消除熔体破裂（鲨鱼皮），提高薄膜表面质量与透明度；抗氧成分提供加工及长期热氧稳定性，防止降解黄变。

## 对五项性能的影响（方向+幅度+依据）
- 拉伸：≈ 基本无影响，或略有提升（因塑化改善）[S1][S3]
- 撕裂：≈ 基本无影响 [S1]
- 穿刺：≈ 基本无影响 [S1]
- 热封：≈ 不影响热封性能 [S1]
- 透明：↑ 可减少晶点，提高表面光滑度，提升透明度 [S2][S3]

## 典型用量
0.5-2% (PPA 母粒) [S3]，抗氧剂通常 0.1-0.3% 额外添加或包含在母粒中

## 价格（估，元/吨）
待查

## 风险
初次使用需彻底清机，过量添加可能导致螺杆打滑或表面析出；抗氧剂若与树脂相容性差可能引起晶点。正常用量下风险低。[S3]

## 依据来源与可信度
PPA 部分依据 [S1][S2][S3]；抗氧部分为经验判断。

## 其他
- sources：['S1: Ppa母粒 - 功能母粒 - 山东北宏新材料科技有限公司 | 来源:duckduckgo | 可信度:行业网站 | https://www.xinbeihong.com/index/Article/show/cat_id/8/id/11', 'S2: 聚乙烯加工助剂（Ppa）母粒| PPA母粒 - zh.dcmasterbatch.com | 来源:duckduckgo | 可信度:行业网站 | https://zh.dcmasterbatch.com/products/pe-functional-masterbatch/polyethylene-processing-aid--ppa--masterbatch', 'S3: Ppa母粒（流变母粒、流平母粒） （Wf-sf120） | 来源:duckduckgo | 可信度:行业网站 | http://www.welfield.com.cn/pro_view-16.html', 'S4: EMA共聚物 | 埃克森美孚化工 - exxonmobilchemical.com.cn | 来源:duckduckgo | 可信度:供应商TDS | https://www.exxonmobilchemical.com.cn/zh-cn/resources/product-data-sheets/polyethylene/ema-copolymers', 'S5: EMA (乙烯-丙烯酸甲酯共聚物)介绍以及应用领域 | 来源:duckduckgo | 可信度:行业网站 | https://www.yjbtzsujiao.com/page61?article_id=129&_l=zh_CN', 'S6: 你的吹膜难题解决了吗？茂金属优异性能了解一下 _塑料资讯_塑料行业新闻-搜料|工程塑料超市 | 来源:duckduckgo | 可信度:行业网站 | https://www.soliao.com/news/qita/48524.html', 'S7: EVA 乙烯 – 醋酸乙烯共聚物塑胶原料，按 VA 含量分为发泡、注塑、吹膜... | 来源:duckduckgo | 可信度:行业网站 | https://www.zaotop.com/?product=eva-乙烯-醋酸乙烯共聚物塑胶原料，按-va-含量分为发泡']

File: knowledge/01_材料卡/成核_透明剂（PE_用）.md
# 成核 / 透明剂（PE 用）

- 类型：material

## 名称
成核/透明剂（PE用）

## 牌号示例
- NA-50
- NA-11
- NA-3940
- NA-3988

## MFR (g/10min)
不适用

## 密度 (g/cm³)
不适用

## 共聚单体
不适用

## 作用
提供异相晶核，促进PE结晶，细化球晶尺寸，从而提高透明度、刚性及表面光泽，改善加工性能 [S1][S2]

## 对五项性能的影响（方向+幅度+依据）
- 拉伸：↑ 小幅提升拉伸强度与模量，因结晶度提高且晶粒细化 [S2][经验判断]
- 撕裂：↓ 可能轻微降低撕裂强度，因材料刚性增加、韧性下降 [经验判断]
- 穿刺：≈ 穿刺强度变化不大或略有提升，取决于晶粒结构 [经验判断]
- 热封：↓ 可能轻微降低热封强度或缩窄热封窗口，因结晶温度提高 [经验判断]
- 透明：↑↑ 显著提高透明度，降低雾度，改善表面光泽 [S1][S2]

## 典型用量
0.1-0.3% (经验判断，[S4]提及少量使用)

## 价格（估，元/吨）
待查

## 风险
分散不良可能导致晶点或白点；可能降低热封强度；部分成核剂可能产生气味或模头结垢（如DBS类）；过量使用可能降低透明度 [S1][S4][经验判断]

## 依据来源与可信度
主要依据：[S1] 洛特化工成核剂产品介绍（可信度中）；[S2] 百度百科塑料透明剂（可信度低）；[S4] 知乎成核剂机理（可信度低）；部分性能影响为经验判断，无直接PE吹膜数据。

## 其他
- sources：['S1: 成核剂 | 提升结晶性能与透明度 | 洛特化工 | 来源:duckduckgo | 可信度:行业网站 | https://www.jxlotchem.com/nucleating-agent/', 'S2: 塑料透明剂_百度百科 | 来源:duckduckgo | 可信度:行业网站 | https://baike.baidu.com/item/塑料透明剂/958035', 'S3: Ppa母粒（流变母粒、流平母粒） （Wf-sf120） | 来源:duckduckgo | 可信度:行业网站 | http://www.welfield.com.cn/pro_view-16.html', 'S4: 全面解读各类成核剂的作用机理及效用! - 知乎 | 来源:duckduckgo | 可信度:行业网站 | https://zhuanlan.zhihu.com/p/6196491604', 'S5: EMA (乙烯-丙烯酸甲酯共聚物)介绍以及应用领域 | 来源:duckduckgo | 可信度:行业网站 | https://www.yjbtzsujiao.com/page61?article_id=129&_l=zh_CN', 'S6: 你的吹膜难题解决了吗？茂金属优异性能了解一下 _塑料资讯_塑料行业新闻-搜料|工程塑料超市 | 来源:duckduckgo | 可信度:行业网站 | https://www.soliao.com/news/qita/48524.html', 'S7: Investigation of The Effects of Using Recycled Raw Materials on The Mechanical Properties of Pe Film Produced by Blown Film Extrusion Technology | Orçun Aslan, Didem Çelebi | Orclever Proceedings of Research and Development | 2024 | 来源:crossref | 可信度:期刊文献 | https://doi.org/10.56038/oprd.v5i1.501', 'S8: EVA 的 VA 含量对性能有什么影响 - b2bwiki.baidu.com | 来源:duckduckgo | 可信度:行业网站 | https://b2bwiki.baidu.com/article/d23d74o3638oc843s8f0']

File: knowledge/01_材料卡/扩链剂（ADR_类）.md
# 扩链剂（ADR 类）

- 类型：material

## 名称
扩链剂（ADR 类）

## 牌号示例
- ADR 4468
- ADR 4370
- ADR 4368

## MFR (g/10min)
不适用（非热塑性树脂）

## 密度 (g/cm³)
待查

## 共聚单体
无（多官能环氧低聚物）

## 作用
在聚酯类吹膜包装膜（PLA、PET等）中作为扩链/支化剂，提高熔体强度、减少破泡；在聚乙烯吹膜包装膜中因PE分子链缺乏反应性端基，无法起扩链作用。

## 对五项性能的影响（方向+幅度+依据）
- 拉伸：≈ 在PE吹膜中无扩链效果，对拉伸强度无显著影响（经验判断）
- 撕裂：≈ 在PE吹膜中无扩链效果，对撕裂强度无显著影响（经验判断）
- 穿刺：≈ 在PE吹膜中无扩链效果，对穿刺强度无显著影响（经验判断）
- 热封：≈ 在PE吹膜中无扩链效果，对热封性能无显著影响（经验判断）
- 透明：↓ 在PE吹膜中可能因分散不良形成晶点，降低透明性（经验判断）

## 典型用量
PE吹膜：不推荐使用；聚酯吹膜：0.2–0.8 wt%（依据[S1]）

## 价格（估，元/吨）
待查

## 风险
PE吹膜：添加后无有益效果，可能因分散不均导致晶点、降低透明性，增加成本；聚酯吹膜：过量或高温易导致过度交联、凝胶化，引起熔体断裂、强度下降（依据[S1]）

## 依据来源与可信度
PE部分：经验判断；聚酯部分：[S1][S2]

## 其他
- sources：['S1: 巴斯夫扩链剂adr-4468和adr-4370怎么用？2026高校实验如何靠它稳定提升熔体强度？ | 来源:duckduckgo | 可信度:行业网站 | https://bk.taobao.com/k/tezhongsuliao_12436/e5b8142c5a01717006faba63cc37a02e.html', 'S2: Adr扩链剂 - 百度文库 | 来源:duckduckgo | 可信度:行业网站 | https://wenku.baidu.com/view/8347c2f000f69e3143323968011ca300a6c3f690.html', 'S3: Ppa母粒（流变母粒、流平母粒） （Wf-sf120） | 来源:duckduckgo | 可信度:行业网站 | http://www.welfield.com.cn/pro_view-16.html', 'S4: 你的吹膜难题解决了吗？茂金属优异性能了解一下 _塑料资讯_塑料行业新闻-搜料|工程塑料超市 | 来源:duckduckgo | 可信度:行业网站 | https://www.soliao.com/news/qita/48524.html', 'S5: EMA (乙烯-丙烯酸甲酯共聚物)介绍以及应用领域 | 来源:duckduckgo | 可信度:行业网站 | https://www.yjbtzsujiao.com/page61?article_id=129&_l=zh_CN', 'S6: EVA 乙烯 – 醋酸乙烯共聚物塑胶原料，按 VA 含量分为发泡、注塑、吹膜... | 来源:duckduckgo | 可信度:行业网站 | https://www.zaotop.com/?product=eva-乙烯-醋酸乙烯共聚物塑胶原料，按-va-含量分为发泡']

File: knowledge/01_材料卡/混合_PE_消费后回料（造粒）.md
# 混合 PE 消费后回料（造粒）

- 类型：material

## 名称
混合 PE 消费后回料（造粒）

## 牌号示例
- 无固定牌号，取决于回收源及分选工艺，常见如 PCR PE 混合粒子

## MFR (g/10min)
0.5-2.0 g/10min (190°C/2.16kg)，具体取决于原料组成（经验判断）

## 密度 (g/cm³)
0.92-0.96 g/cm³，典型混合密度约 0.93-0.94 g/cm³（经验判断）

## 共聚单体
不确定，可能包含丁烯、己烯、辛烯等共聚单体，取决于原始树脂类型

## 作用
降低成本，提高可持续性；通常用于多层共挤膜的芯层或非食品接触层，部分替代原生 PE 树脂 [S4]

## 对五项性能的影响（方向+幅度+依据）
- 拉伸：↓↓ 显著下降，因杂质、降解及不相容导致应力集中，下降幅度与添加量正相关 [S4]
- 撕裂：↓↓ 显著下降，凝胶和杂质引发撕裂扩展，抗撕裂能力弱化 [S4]
- 穿刺：↓↓ 显著下降，膜面缺陷增多，耐穿刺性降低 [S4]
- 热封：↓↓ 下降，杂质和降解产物污染热封层，导致封口强度波动及密封不连续 [S4]
- 透明：↓↓ 显著下降，凝胶、晶点及不相容组分造成光散射，雾度升高 [S4]

## 典型用量
10-50%，常见芯层添加 30% 或 50% PCR PE [S4]

## 价格（估，元/吨）
待查

## 风险
加工风险：膜泡稳定性差、晶点/凝胶多、模头积聚、气味问题；性能风险：力学性能全面下降、热封不良、外观缺陷（色差、黑点）、批次一致性差。需配合相容剂、抗氧剂及精细过滤 [S4]

## 依据来源与可信度
[S4] 提供了 PCR PE 对薄膜凝胶、密封及视觉/机械问题的直接证据；[S3] 指出 PCR 相比 PIR 污染风险更高，性能更差；其余为经验判断。

## 其他
- sources：['S1: Processing effects on crystal morphology and application performance of blown films from propylene-ethylene random copolymers | Markus Zach, Davide Tranchida, Enrico Ca | eXPRESS Polymer Letters | 2024 | 来源:openalex | 可信度:期刊文献 | https://doi.org/10.3144/expresspolymlett.2024.53', 'S2: 你的吹膜难题解决了吗？茂金属优异性能了解一下 _塑料资讯_塑料行业新闻-搜料|工程塑料超市 | 来源:duckduckgo | 可信度:行业网站 | https://www.soliao.com/news/qita/48524.html', 'S3: Investigation of The Effects of Using Recycled Raw Materials on The Mechanical Properties of Pe Film Produced by Blown Film Extrusion Technology | Orçun Aslan, Didem Çelebi | Orclever Proceedings of Research and Development | 2024 | 来源:crossref | 可信度:期刊文献 | https://doi.org/10.56038/oprd.v5i1.501', 'S4: Effect of Antioxidants and Compatibilizers on Gel Formation and Film Quality of Polyethylene Films With Recycled Content | Ilknur Ilhan, Daniel Sean Bezzina, Silvi | Packaging Technology and Science | 2026 | 来源:openalex | 可信度:期刊文献 | https://doi.org/10.1002/pts.70106', 'S5: Thermal and Dynamics Mechanical Analysis of Polypropylene Blown Films with Crude Palm Oil as Plasticizer | Siti Hasnah Kamarudin, Emiliana Rose Jus | Indonesian Journal of Chemistry | 2019 | 来源:openalex | 可信度:期刊文献 | https://doi.org/10.22146/ijc.30460']

File: knowledge/01_材料卡/甲方自有边角料回粒.md
# 甲方自有边角料回粒

- 类型：material

## 名称
甲方自有边角料回粒

## 牌号示例
- 无商业牌号，为吹膜生产线边角料经粉碎、造粒后的回料

## MFR (g/10min)
待查

## 密度 (g/cm³)
待查

## 共聚单体
混合料，可能包含丁烯、己烯、辛烯等（取决于原始LLDPE类型）

## 作用
降低成本，实现闭环回收，减少废料；作为填充料部分替代新料，维持薄膜基本性能。

## 对五项性能的影响（方向+幅度+依据）
- 拉伸：↓ 拉伸强度通常下降5-15%，因热历史导致分子链降解或交联；依据：经验判断
- 撕裂：↓ 撕裂强度可能下降10-20%，因回料中可能存在的杂质或降解导致应力集中；依据：经验判断
- 穿刺：↓ 穿刺强度下降约5-15%，因回料中凝胶或未熔融颗粒成为薄弱点；依据：经验判断
- 热封：↓ 热封强度可能下降，且热封窗口变窄，因回料中低分子量物质或污染影响界面结合；依据：经验判断
- 透明：↓↓ 透明度明显下降，雾度增加，因回料中微小的降解颗粒、杂质或不同组分相容性变化；依据：经验判断

## 典型用量
10-30%（根据回料质量及薄膜性能要求调整）

## 价格（估，元/吨）
待查

## 风险
加工风险：熔体过滤网堵塞、晶点/鱼眼增多、熔体压力波动、膜泡不稳定；性能风险：力学性能下降、热封不良、透明度降低、颜色发黄。需严格控制回收过程，避免杂质混入，并建议与新料搭配使用。

## 依据来源与可信度
回收工艺参考[S1]描述的边角料回收装置，但[S1]未提供材料性能数据；材料性能影响基于通用高分子材料回收经验判断。

## 其他
- sources：['S1: CN223131133U - 一种吹膜机边角料回收装置 - Google Patents | 来源:duckduckgo | 可信度:行业网站 | https://patents.google.com/patent/CN223131133U/zh', 'S2: Processing effects on crystal morphology and application performance of blown films from propylene-ethylene random copolymers | Markus Zach, Davide Tranchida, Enrico Ca | eXPRESS Polymer Letters | 2024 | 来源:openalex | 可信度:期刊文献 | https://doi.org/10.3144/expresspolymlett.2024.53', 'S3: Thermal and Dynamics Mechanical Analysis of Polypropylene Blown Films with Crude Palm Oil as Plasticizer | Siti Hasnah Kamarudin, Emiliana Rose Jus | Indonesian Journal of Chemistry | 2019 | 来源:openalex | 可信度:期刊文献 | https://doi.org/10.22146/ijc.30460']

File: knowledge/01_材料卡/相容剂（MAH-g-PE）.md
# 相容剂（MAH-g-PE）

- 类型：material

## 名称
相容剂（MAH-g-PE）

## 牌号示例
- MAH-g-PE 1.2%，MI=3.5 g/10min（通用型，示例参数）[S1]
- MAH-g-PE 1.8%，MI=8.0 g/10min（高流动性，适用于薄膜）[S1]
- 陶氏AMPLIFY TY系列[S2]
- 杜邦Fusabond系列[S2]
- 埃克森Exxelor PE系列[S2]

## MFR (g/10min)
1.0-10 g/10min (230℃, 2.16kg) [S1]

## 密度 (g/cm³)
约0.92-0.95 g/cm³（与基体PE相近）[经验判断]

## 共聚单体
马来酸酐（接枝）

## 作用
作为反应型相容剂，在多层共挤膜中作为粘结层（tie layer），提高PE与PA/EVOH等阻隔层的界面结合力；在含再生料的共混膜中，改善不同PE组分间的相容性，减少应力集中，提升整体力学性能。

## 对五项性能的影响（方向+幅度+依据）
- 拉伸：↑ 幅度说明：通过改善层间粘合，使多层膜拉伸时协同变形，拉伸强度略有提高。依据[S1]中协同增韧及剥离强度改善推断。
- 撕裂：↑ 幅度说明：界面结合增强，裂纹扩展阻力增大，撕裂强度提高。依据[S1]中协同增韧及剥离强度改善推断。
- 穿刺：↑ 幅度说明：膜的整体性提升，抗穿刺能力增强。依据[S1]中协同增韧及剥离强度改善推断。
- 热封：≈ 幅度说明：通常不直接用于热封层，对热封性能影响较小。依据：经验判断。
- 透明：↑ 幅度说明：接枝破坏PE结晶，降低晶粒尺寸，减少光散射，透明度可能略有改善。依据[S1]中分散均匀减少杂质点及经验判断。

## 典型用量
作为相容剂添加于共混层：2-5%；作为多层共挤粘结层：占膜总厚度5-15%。依据[S3]建议添加量0.5%-20%及经验。

## 价格（估，元/吨）
35000-65000元/吨（国产），进口80000+元/吨。依据[S1]预算参考。

## 风险
加工风险：接枝率过高或分散不均可能导致晶点、凝胶，影响膜外观；流动性不匹配可能造成挤出不稳定；储存需防潮，以免马来酸酐水解。性能风险：过量添加可能降低膜的整体结晶度，导致模量下降。依据[S1]中接枝率与流动性关系、分子量分布影响及经验判断。

## 依据来源与可信度
主要依据[S1]（网络技术文章，可信度中等），[S2][S3]（百度百科，可信度中等），部分性能影响为基于相容剂原理的经验推断。

## 其他
- sources：['S1: 马来酸酐接枝PE相容剂到底有多神奇？一文看懂增韧改性黑科技 | 来源:duckduckgo | 可信度:行业网站 | https://bk.taobao.com/k/zengsuji_12363/e81d9b9d5b11a107aa787bab2d883b25.html', 'S2: 马来酸酐接枝聚乙烯 - 百度百科 | 来源:duckduckgo | 可信度:行业网站 | https://baike.baidu.com/item/马来酸酐接枝聚乙烯/244100', 'S3: 马来酸酐接枝相容剂 - 百度百科 | 来源:duckduckgo | 可信度:行业网站 | https://baike.baidu.com/item/马来酸酐接枝相容剂/9303471', 'S4: 你的吹膜难题解决了吗？茂金属优异性能了解一下 _塑料资讯_塑料行业新闻-搜料|工程塑料超市 | 来源:duckduckgo | 可信度:行业网站 | https://www.soliao.com/news/qita/48524.html', 'S5: Ppa母粒（流变母粒、流平母粒） （Wf-sf120） | 来源:duckduckgo | 可信度:行业网站 | http://www.welfield.com.cn/pro_view-16.html']

File: knowledge/01_材料卡/透明填充母料（细粒径_CaCO₃_BaSO₄）.md
# 透明填充母料（细粒径 CaCO₃/BaSO₄）

- 类型：material

## 名称
透明填充母料（细粒径 CaCO₃/BaSO₄）

## 牌号示例
- 2026高透明硫酸钡填充母料
- 硫酸钡填充特级（0435）
- 硫酸钡填充优级（0511）

## MFR (g/10min)
取决于载体树脂，通常 2-8 g/10min (190°C/2.16kg)（经验判断）

## 密度 (g/cm³)
1.2-1.8 g/cm³（取决于填料含量与类型，经验判断）

## 共聚单体
不适用（载体树脂多为 LDPE 或 LLDPE，共聚单体取决于载体）

## 作用
降低配方成本；纳米 BaSO₄ 可显著提高薄膜透明度与光泽度，同时保持或提升力学性能 [S1]；细粒径 CaCO₃ 可改善开口性和挺度，但可能降低透明性 [S7]。

## 对五项性能的影响（方向+幅度+依据）
- 拉伸：≈/↑ 幅度：纳米 BaSO₄ 填充可使力学性能不降反升，拉伸强度可能持平或小幅提升 [S1]；普通 CaCO₃ 则导致拉伸强度下降 [S7]。
- 撕裂：≈/↑ 幅度：纳米 BaSO₄ 填充可使力学性能不降反升，撕裂强度可能持平或小幅提升 [S1]；普通 CaCO₃ 则导致下降 [S7]。
- 穿刺：≈/↑ 幅度：纳米 BaSO₄ 填充可使力学性能不降反升，穿刺强度可能持平或小幅提升 [S1]；普通 CaCO₃ 则导致下降 [S7]。
- 热封：↓ 幅度：填料颗粒可能阻碍热封界面融合，降低热封强度，需控制添加量（经验判断）。
- 透明：↑↑ 幅度：纳米 BaSO₄ 可显著提升透明度，透光率≥90%，雾度<2.5% [S1]；普通 CaCO₃ 会大幅降低透明度（经验判断）。

## 典型用量
5-20%（视薄膜厚度和性能要求而定，经验判断）

## 价格（估，元/吨）
待查（纳米 BaSO₄ 母料估计 5000-10000 元/吨，普通 CaCO₃ 母料 3000-6000 元/吨，无确切依据）

## 风险
1. 填料分散不良导致晶点、表面粗糙，需良好包覆与分散技术 [S1][S7]；2. 添加量过高导致力学性能下降、热封强度降低；3. 纳米 BaSO₄ 可能团聚，需使用相容剂；4. 普通 CaCO₃ 显著降低透明度；5. 母料载体与基体树脂相容性影响最终性能。

## 依据来源与可信度
[S1] 1688 百科：2026 高透明硫酸钡填充母料，透光率≥90%，力学性能不降反升；[S2] 淘宝产品列表：硫酸钡填充特级/优级牌号；[S7] 文献：未处理 CaCO₃ 在 HDPE 中导致拉伸强度等下降；其余为经验判断。

## 其他
- sources：['S1: 2026高透明硫酸钡填充母料（透光率≥90%）| 适用于PP/PE薄膜 | 1688B2B... | 来源:duckduckgo | 可信度:行业网站 | https://www.1688.com/wiki/zh/filler-masterbatch/WKfii27mlhotfk', 'S2: 硫酸钡填充食品级母粒PE吹膜农膜地膜塑胶袋吹塑高透明母料食品级-淘宝... | 来源:duckduckgo | 可信度:行业网站 | https://www.taobao.com/list/item/SjNuY3k2SWc5M2VRbzhGMFBxeHZYdz09.htm', 'S3: Biodegradable blown film composite from poly (butylene adipate-co-terephthalate) and talc: Effect of uniaxial stretching on mechanical and barrier properties | Blessing E. Itabana, Akhilesh Kumar Pal, | Food Packaging and Shelf Life | 2023 | 来源:openalex | 可信度:期刊文献 | https://doi.org/10.1016/j.fpsl.2023.101147', 'S4: EMA共聚物 | 埃克森美孚化工 - exxonmobilchemical.com.cn | 来源:duckduckgo | 可信度:供应商TDS | https://www.exxonmobilchemical.com.cn/zh-cn/resources/product-data-sheets/polyethylene/ema-copolymers', 'S5: EVA 乙烯 – 醋酸乙烯共聚物塑胶原料，按 VA 含量分为发泡、注塑、吹膜... | 来源:duckduckgo | 可信度:行业网站 | https://www.zaotop.com/?product=eva-乙烯-醋酸乙烯共聚物塑胶原料，按-va-含量分为发泡', 'S6: Starch consolidation of calcium carbonate as a tool to develop lightweight fillers for LDPE-based plastics | Jéssica D.C. Santos, Paulo Brites, Carol | International Journal of Biological Macromolecules | 2022 | 来源:openalex | 可信度:期刊文献 | https://doi.org/10.1016/j.ijbiomac.2022.11.219', 'S7: Comparative Studies on Cow Horn Powder and Calcium Carbonate Filled High-Density Polyethylene Composites: An Evaluation of Mechanical and Physical Properties | Godwin Godsvessel Akachukwua, Innocent O | International Journal of Research Publication and Reviews | 2026 | 来源:crossref | 可信度:期刊文献 | https://doi.org/10.55248/gengpi.07.0526.c1138', 'S8: EMA (乙烯-丙烯酸甲酯共聚物)介绍以及应用领域 | 来源:duckduckgo | 可信度:行业网站 | https://www.yjbtzsujiao.com/page61?article_id=129&_l=zh_CN', 'S9: 你的吹膜难题解决了吗？茂金属优异性能了解一下 _塑料资讯_塑料行业新闻-搜料|工程塑料超市 | 来源:duckduckgo | 可信度:行业网站 | https://www.soliao.com/news/qita/48524.html']
